Repository: oooo-oo11/adsorption-analysis

# 吸附数据分析工具

一次运行，把仪器原始数据（或填好的 Excel 模板）变成 **英文出版级图件 + 自包含 HTML 报告 + Excel 汇总表**。

- 等温线 7 个模型：Langmuir / Freundlich / Temkin / D-R / Sips / Toth / Redlich–Peterson
- 动力学 5 个模型：PFO / PSO / Elovich / Avrami / Bangham
- 颗粒内扩散两段或三段、pH 边 4 参数 logistic、离子强度对比
- 用 AICc 选模型，并给出参数触界、多起点收敛率、ΔAICc 等「能不能引用」的判据
- 发布包内自带 Python，**解压双击即用**；源码仓库不含解释器，装依赖即可跑（见「环境」）

## 快速开始

1. 把仪器导出的 `.xlsx` 放进 `data\`
2. 双击 `adsorp.bat`
3. 结束自动打开 `output\报告.html`

文件名、工作表排版都不用改：目录里有几个工作簿就读几个，实验类型（等温线 / 动力学 /
吸附边 / QC）由表内内容自动判断，日志里会打印每个文件被判成了什么。

PowerShell 里的等价写法：

```powershell
.\adsorp.bat run                       # 读 data\ 里的全部工作簿
.\adsorp.bat run --template 数据.xlsx   # 用指定的一份模板
.\adsorp.bat run --reuse               # 只重绘图与报告，不重跑拟合
```

> `.\` 不能省：PowerShell 默认不从当前目录找可执行文件。

## 数据怎么给

| 方式 | 做法 |
|---|---|
| 仪器原始工作簿 | 直接丢进 `data\`（或项目根目录），不改名、不整理格式 |
| Excel 模板（推荐） | `.\adsorp.bat template` 生成空白模板 → 填表 → `run --template 表.xlsx` |

模板最少要填：`exp`（`isotherm` / `kinetics` / `edge` / `qc`）、`mineral`、`background`、
`C0_ppm`（等温线必填），以及实测值（`Ce_ppm` 或 `conc_ppb`）；动力学加 `time_h`，
吸附边加 `pH`。**固液比 m/V (g/L)** 可写在 `Settings` 的 `solid:<吸附剂名>`，也可逐行填在
`Data` 的 `solid_g_per_L` 列——填了容量就是 mg/g，没有才是 mg/L(悬浮液)（详见下一节）。

填完先自查：`.\adsorp.bat check --template 数据.xlsx`，几秒出结果，打印行数、分组、缺列与异常标记。

## 容量单位：mg/g 还是 mg/L

**模板里有固液比 m/V，纵轴就是 mg/g；一处都没有，按 mg/L(悬浮液) 计。** 取值优先级：

1. 命令行 `--solid 4`（标量，覆盖一切）；
2. Data 表 `solid_g_per_L` 列（逐行，最具体——同一次运行里等温线与动力学的投加量可以不同）；
3. Settings 表 `solid:<吸附剂>` 行，键名必须与 Data 的 `mineral` 写法一致（可经 `names.json` 映射）；
4. `config.json` 的 `solids_g_per_L` 字典。

都用不上时 qe = (C0 − Ce)、qt = (C0 − Ct)，单位标 mg/L(悬浮液)。运行日志里会打印本次实际采用的口径，例如
`容量单位：mg/g（Data 表逐行固液比 4 g/L）`，报告正文也会写明每一组用的 m/V。

换算关系只有一条：`qe[mg/g] = qe[mg/L] ÷ (m/V)[g/L]`。

## 产物

全部在 `output\`，每次运行整目录覆盖。

| 文件 | 内容 |
|---|---|
| `报告.html` | 单文件自包含（图与 PDF 全内嵌），可转发的成品 |
| `结果汇总.xlsx` | 11 张表：最优模型、全部模型、IPD、平衡时间、吸附边、QC、可靠性… |
| `figures/*.png` `.pdf` | 300 dpi 位图（17.2 cm 宽）与矢量图 |
| `tables/*.csv` | 与 Excel 同内容（utf-8-sig，Excel 直接打开不乱码） |
| `matlab_verify.m` | 本次数据与全部模型内嵌，在 MATLAB 里复算并逐模型比对 SSE |
| `run.log` | 本次运行的完整日志（进度、警告、异常栈），排错时发这个 |

## 常用命令

`adsorp.bat` 与 `python -m adsorp.cli` 等价，省略子命令默认就是 `run`。

| 命令 | 作用 |
|---|---|
| `run` | 完整流程：解析 → 计算 → 拟合 → 绘图 → 报告 |
| `run --reuse` | 复用上次拟合，只重绘图与报告（调版式用） |
| `run --solid 3` | 覆盖固液比，单一数值套用到所有样品 |
| `run --no-figs` | 只出表，不绘图 |
| `run --ipd-stages 3` | 颗粒内扩散分三段（默认两段，需 ≥10 个时间点） |
| `template` / `check` / `export` | 生成空白模板 / 只校验 / 导出当前数据为模板 |
| `matlab --verify` | 生成 MATLAB 全模型复核脚本 |

完整选项见 [`docs/命令速查.txt`](docs/命令速查.txt)。

## 图件

6 类英文图：等温线（线性 + 对数）、动力学（线性 + 对数）、颗粒内扩散、pH 边、QC、残差。
数据里没有 QC 实验时不出 QC 图，其余照出。

- 报告里每张图下方有「下载 PNG / PDF」按钮，也能展开看这张图的绘图代码；
- 直接取文件在 `output/figures/`，打包版是 `figures_en.zip`；
- 颜色按吸附剂分派、标记按背景电解质区分，换体系不会串色也不会每次变一个样。

## 结果怎么判可信

只看 R² 不够。报告最后一节按四条判据给结论：参数触界或 max|r| > 0.99（参数不可分辨）、
多起点收敛率 < 0.5（解不唯一）、R² < 0.5（模型不适定）、ΔAICc ≤ 2（不能宣称「最优」）。

选模型用 AICc 而不是 R²：多一个参数必然抬高 R²，AICc 会惩罚这一点。

## 目录

```
分析/
├─ adsorp.bat / adsorp.ps1   入口（双击 bat 即可，ps1 需先放开执行策略）
├─ adsorp/                   程序：io / models / fit / analyze / viz / report / pipeline
├─ data/                     输入：仪器原始工作簿放这里
├─ templates/                空白模板
├─ output/                   成果，每次运行覆盖
├─ docs/                     命令速查、MATLAB 脚本、详细说明
└─ python/                   便携版 Python（仅发布包；源码仓库没有，删掉则用系统 Python）
```

## 环境

发布包内 `python\` 是 Windows 64 位便携版 Python 3.13，numpy / pandas / scipy / matplotlib /
openpyxl 已预装，不写注册表、不改 PATH、不联网。只支持 64 位 Windows 10 及以上。

源码仓库不含 `python\`，克隆后自建环境：`python -m venv .venv` →
`.venv\Scripts\pip install -r requirements.txt`，之后 `.\adsorp.bat run` 会自动使用 `.venv`。

想用自己装的 Python：删掉 `python\` 即可，启动脚本会依次找 `.venv` → `py -3` → `python`；
也可以设 `ADSORP_PYTHON` 指定解释器。

## MATLAB

- `output/matlab_verify.m`：每次运行自动生成，核对 Python 的拟合结果；
- [`docs/reference/fit_all_models.m`](docs/reference/fit_all_models.m)：读 Excel 模板**独立**跑完全部分析，
  只用基础 MATLAB（`fminsearch`），不需要任何工具箱。

更细的说明（模板全部字段、空白单元格规则、最少信息清单、归档与编码约定）见
[`docs/详细说明.md`](docs/详细说明.md)。

File: output/run.log
[1/5] 读取数据：C:\Users\Uers\Desktop\分析
      169 行有效数据；QC 56 条
[2/5] 计算 Ce / qe / 吸附分数
[3/5] 拟合等温线、动力学与吸附边
[4/5] 绘图
[5/5] 导出报告

===== 结果摘要 =====

等温线最优模型：
  δ-MnO₂-0.01 M NaNO₃: Freundlich  R2=0.9957  AICc=-2.43  [K_F=2.221, n=1.224]
  钙锰矿-0.01 M NaNO₃: Dubinin-Radushkevich  R2=0.9855  AICc=-18.27  [qmax=10.95, K_DR=0.001873]
  钙锰矿-ASW: Langmuir  R2=0.9766  AICc=-15.22  [qmax=3.07, K_L=0.7305]
  酸性水钠锰矿-0.01 M NaNO₃: Freundlich  R2=0.9789  AICc=-6.93  [K_F=1.478, n=1.676]
  碱性水钠锰矿-0.01 M NaNO₃: Sips  R2=0.9393  AICc=5.93  [qmax=179.2, K_S=0.02386, m=4.953]

动力学最优模型：
  δ-MnO₂-0.01 M NaNO₃: Bangham  R2=0.9724  [k_B=1.928, alpha=0.1867]
  δ-MnO₂-ASW: Avrami  R2=0.9758  [qe=5.101, k_av=0.1146, n=0.2446]
  钙锰矿-0.01 M NaNO₃: Bangham  R2=0.7956  [k_B=2.469, alpha=0.1151]
  钙锰矿-ASW: 准一级 (PFO)  R2=0.0646  [qe=2.612, k1=27.76]
  酸性水钠锰矿-0.01 M NaNO₃: Bangham  R2=0.9767  [k_B=1.099, alpha=0.09908]
  碱性水钠锰矿-0.01 M NaNO₃: Avrami  R2=0.9523  [qe=1.515, k_av=4.167, n=0.1086]

吸附边：
  钙锰矿-0.001 M NaNO₃: pH50=6.54  斜率=-0.451  R2=0.995
  钙锰矿-0.01 M NaNO₃: pH50=5.84  斜率=-0.209  R2=0.982
  钙锰矿-ASW: pH50=5.11  斜率=-0.347  R2=0.991
  酸性水钠锰矿-0.001 M NaNO₃: pH50=7.90  斜率=-0.243  R2=0.995
  酸性水钠锰矿-0.01 M NaNO₃: pH50=8.72  斜率=-0.331  R2=0.999
  碱性水钠锰矿-0.01 M NaNO₃: pH50=8.03  斜率=-4.878  R2=0.341

数据质量提示 17 条：
  - kinetics：SbV_动力学.xlsx 第 121 行（碱性水钠锰矿-0.01 M NaNO₃，Ce=6.09 mg/L）缺时间，该点已跳过。
  - edge：SbV_吸附边_离子强度 - 副本.xlsx 第 87 行（钙锰矿-0.01 M NaNO₃，Ce=3.47 mg/L）缺pH，该点已跳过。
  - 碱性水钠锰矿-0.01 M NaNO₃：吸附率随初始浓度升高反而上升 32.9 个百分点（20→50 ppm），建议核查该点稀释与测定。
  - 碱性水钠锰矿-0.01 M NaNO₃：最优模型 Sips 参数触及边界或高度相关（max|r|=1.000），容量参数不宜直接引用。
  - δ-MnO₂-ASW：1 个时间点被备注标记为异常/存疑，已从拟合中剔除。
  - 钙锰矿-0.01 M NaNO₃：动力学最优模型 R²=0.796，数据噪声较大或存在未识别机制。
  - 钙锰矿-ASW：1 个时间点被备注标记为异常/存疑，已从拟合中剔除。
  - 钙锰矿-ASW：所有动力学模型 R² 最高仅 0.06，吸附分数随时间无明显趋势，不宜报告 qe/k。
  - 钙锰矿-ASW：颗粒内扩散第二段斜率 ≤ 0，说明后期无扩散控制特征，该分段结果不宜解释。
  - 酸性水钠锰矿-0.001 M NaNO₃：出现负吸附率（最低 -11.7%），可能为空白/基体干扰，绘图时按 0 处理，拟合保留原始值。
  - 酸性水钠锰矿-0.01 M NaNO₃：出现负吸附率（最低 -2.9%），可能为空白/基体干扰，绘图时按 0 处理，拟合保留原始值。
  - 碱性水钠锰矿-0.01 M NaNO₃：pH 4 偏离 logistic 趋势超过 15 个百分点，建议复核该点。
  - 碱性水钠锰矿-0.01 M NaNO₃：吸附边 logistic 拟合 R²=0.34，曲线无清晰 S 形，pH50 不宜引用。
  - 钙锰矿（0.001 M NaNO₃ vs 0.01 M NaNO₃）：吸附边曲线交叉，不能用单一 pH50 排序，建议逐 pH 比较并核查测定批次。
  - 钙锰矿（0.001 M NaNO₃ vs ASW）：吸附边曲线交叉，不能用单一 pH50 排序，建议逐 pH 比较并核查测定批次。
  - 吸附边：吸附率超出 0–100% 范围 1 点（酸性水钠锰矿-0.001 M NaNO₃），可能来自空白/稀释误差，已保留原始值。
  - QC 回收率超出 80–120% 共 4 条，最大偏差 38.5%。

报告：C:\Users\Uers\Desktop\分析\output\报告.html
汇总表：C:\Users\Uers\Desktop\分析\output\结果汇总.xlsx
图件：C:\Users\Uers\Desktop\分析\output\figures
